Repository: DigiMatChem/paper-grueneisen-model-for-argyrodites

# Experimental data 

This repository includes experimental raw data supporting the manuscript titled *“Thermal Transport in Ag<sub>8</sub>TS<sub>6</sub> (T= Si, Ge, Sn) Argyrodites: An Integrated Experimental, Quantum-Chemical, and Computational Modelling Study”*

### **DC**

- Includes the Direct current polarisation measurements to determine the electronic conductivity 
---

- Physical Property Measurement System (PPMS) for the lattice thermal conductivity at low temperature of Ag<sub>8</sub>GeS<sub>6</sub> argyrodite
---

File: thermal_transport_properties/Experimental_data/PPMS/Ag8GeS6_TTO_00001.dat (part 2 of 2)
STARTUPAXIS,Y2,9
STARTUPAXIS,Y3,11
[Data]
Comment,Time Stamp (sec),Status (code),Error (code),Magnetic Field (Oe),Sample Temp. (K),Conductivity (W/K-m),Cond. Error,Seebeck Coef. (µV/K),Seebeck Error,Resistivity (Ohm-m),Resist Error,Figure of Merit ZT,Merit Error,Delta Temp. (K),Conductance (W/K),Raw Conductance (W/K),Seebeck Volt. (µV),Resistance (Ohm),Min. Temp. (K),Max. Temp. (K),Temp. Rise (K),Req. Htr Power (W),Heater Power (W),Rad. Loss (W),Cond. Pwr. (W),Heater Current (mA),Res. Drive (mA),Res. Freq (Hz),Period (sec),Period Ratio,tau1 (sec),tau2 (sec),Seebeck Gain,Resist. Gain,System Temp (K),Chamber Pressure (Torr),Temperature Status,Field Status,Chamber Status,Hot Baseline Avg (K),Cold Baseline Avg (K),QMap 1,QMap 2,QMap 3,QMap 4,QMap 5,QMap 6,QMap 7,QMap 8,QMap 9,QMap 10,QMap 11,QMap 12,QMap 13,QMap 14,QMap 15,QMap 16
,3945729874.8191,1810,18432,0,68.0215417214738,0.202590276605723,0.000491566469512233,,,0,0,,,1.79838915884052,0.00191553596545385,0.00192663177452187,,0,66.1210975967103,69.2708837725832,1.91429174538247,0.00346501244508588,0.0034648336963778,2.28208697216684E-6,0.00346255160940563,1.3138837890625,7.9999970703125,,296.96,7.03718442889254,42.198695089015,1.15191080912841,998.9870568,0.99973338842392,68.5240859985352,9.89999989542412E-6,2,1,7,67.3784785544293,67.6488051501218,,,,,,,,,,,,,,,,
,3945730223.05936,1810,18432,0,70.9826173389133,0.20054977685712,0.000540771130447109,,,0,0,,,1.87516560348482,0.00189624258809421,0.00190850498160279,,0,68.9641150530352,72.2814536933299,1.99987121379313,0.00357918339047247,0.00357876289558097,2.71140405557763E-6,0.0035760514915254,1.33538793945312,7.9999970703125,,317.44,7.05443022750602,44.9986731404991,1.23462531943915,998.9870568,0.99973338842392,71.5151863098145,9.89999989542412E-6,2,1,7,70.3041853373003,70.5944007714272,,,,,,,,,,,,,,,,
,3945730593.0358,1810,18432,0,74.1306122556195,0.198724901600138,0.000596636460291976,,,0,0,,,1.95209160050061,0.00187898798809177,0.00189258099727095,,0,71.987291075059,75.4796667436238,2.08694562166306,0.0036947288177487,0.0036944914680397,3.226337111917E-6,0.00369126513092778,1.35689221191406,7.9999970703125,,338.944,7.08574450938331,47.8346346740491,1.37316300572611,998.9870568,0.99973338842392,74.694522857666,9.89999989542412E-6,2,1,7,73.4192885619171,73.7308927660241,,,,,,,,,,,,,,,,
,3945730986.06121,1810,18432,0,77.4740200302613,0.196886849807028,0.000659707422293544,,,0,0,,,2.03347785063279,0.00186160880101991,0.00187666857753544,,0,75.2047517936879,78.8765245269564,2.17245069549649,0.00381573196329231,0.00381616398539687,3.82979650537384E-6,0.0038123341888915,1.379146484375,7.9999970703125,,360.448,7.09929131233792,50.7723917982594,1.52903649788579,998.9870568,0.99973338842392,78.0648803710937,9.89999989542412E-6,2,1,7,76.7265517651245,77.0601579246639,,,,,,,,,,,,,,,,
,3945731402.936,1810,18432,0,81.0223529660327,0.195004899769524,0.000731542177982583,,,0,0,,,2.12278509471233,0.00184381454631814,0.0018605777602541,,0,78.6205825767967,82.4846365491552,2.27100456418687,0.00394946478902351,0.00394960673702066,4.58150552944519E-6,0.00394502523149121,1.40315124511719,7.9999970703125,,382.976,7.11475442212139,53.8284215136422,1.64112179608657,998.9870568,0.99973338842392,81.6352157592773,9.89999989542412E-6,2,1,7,80.234243687042,80.5902839139979,,,,,,,,,,,,,,,,
,3945731844.45771,1810,18432,0,84.778421493568,0.193350288788618,0.000812951181212468,,,0,0,,,2.21358883176903,0.00182816983278172,0.0018468431822755,,0,82.2404126581293,86.3011363810612,2.36911696784759,0.0040884479390915,0.00408815144231382,5.4718335119162E-6,0.0040826796088019,1.42765600585938,7.9999970703125,,406.528,7.15535168573,56.8145379647438,1.80794248000381,998.9870568,0.99973338842392,85.4224815368652,9.89999989542412E-6,2,1,7,83.9549785152007,84.3349282659619,,,,,,,,,,,,,,,,
,3945732310.91988,1810,18432,0,88.7479534934082,0.191930484370075,0.000905442679053542,,,0,0,,,2.30863861475708,0.00181474526733269,0.00183561354010442,,0,86.0663554392859,90.3337472054929,2.47494118330076,0.0042384821021612,0.00423776830045602,6.55737732061014E-6,0.00423121092313541,1.4536611328125,7.9999970703125,,431.104,7.20155579107879,59.862620315189,1.92829072089701,998.9870568,0.99973338842392,89.4157257080078,9.89999989542412E-6,2,1,7,87.881420011689,88.2849079639606,,,,,,,,,,,,,,,,
,3945732802.76314,1810,18432,0,92.9320766685698,0.190749756340367,0.00101033826901259,,,0,0,,,2.40775902724133,0.00180358122212668,0.00182697751111372,,0,90.1066464066748,94.5842146732118,2.58798552374554,0.00439829143422127,0.00439892159495096,7.88621834076338E-6,0.00439103537661019,1.48116650390625,7.9999970703125,,454.656,7.22033052152063,62.9688625257349,2.06918402987438,998.9870568,0.99973338842392,93.6207427978515,9.89999989542412E-6,2,1,7,92.0230503570645,92.4516705810578,,,,,,,,,,,,,,,,
,3945733320.18794,1810,18432,0,97.3369466282994,0.189708653565918,0.00112862942833566,,,0,0,,,2.51054977293722,0.00179373736465433,0.00181994816472246,,0,94.3645556673293,99.0592676601146,2.70131695671768,0.00456887659503388,0.00456907045170148,9.45372842235162E-6,0.00455961672327913,1.50967211914062,7.9999970703125,,479.232,7.27151297645126,65.9054039444046,2.254023039589,998.9870568,0.99973338842392,98.0393676757814,9.89999989542412E-6,2,1,7,96.3812640764367,96.8341088696072,,,,,,,,,,,,,,,,
,3945733863.49327,1810,18432,0,101.955871107052,0.188504275123275,0.00126149764558074,,,0,0,,,2.62447543762634,0.00178234969955237,0.00181168440277262,,0,98.8400343827664,103.755805464355,2.8206160254548,0.00475410492365438,0.0047547212158075,1.13274856815242E-5,0.00474339373012597,1.54017797851562,7.9999970703125,,502.784,7.29152048764542,68.954616647091,2.37807410042703,998.9870568,0.99973338842392,102.671047210694,9.89999989542412E-6,2,1,7,100.954114314246,101.431039615532,,,,,,,,,,,,,,,,
,3945734431.51003,1810,18432,0,106.78620186907,0.187550278481996,0.00141152724215739,,,0,0,,,2.74324178323777,0.0017733294498745,0.0018062659160034,,0,103.519577523102,108.668998079819,2.95280209549595,0.00495537054821812,0.00495502413241878,1.36236877531799E-5,0.0049414004446656,1.57243444824219,7.9999970703125,,527.36,7.34616133066316,71.7871519917183,2.55778737122028,998.9870568,0.99973338842392,107.513767242432,9.89999989542412E-6,2,1,7,105.735179627956,106.235832325464,,,,,,,,,,,,,,,,
,3945735025.50032,1810,18432,0,111.835614654275,0.186409397938645,0.00158040161464555,,,0,0,,,2.87057377868469,0.00176254217148339,0.00179957529614666,,0,108.416301652632,113.804996768246,3.09582581730277,0.00516544131184538,0.00516581365788735,1.64213315079766E-5,0.00514939232637937,1.60569091796875,7.9999970703125,,550.912,7.37685447978975,74.6811532624542,2.66786674267839,998.9870568,0.99973338842392,112.573684692382,9.89999989542412E-6,2,1,7,110.735762210619,111.261819971664,,,,,,,,,,,,,,,,
,3945735645.00644,1810,18432,0,117.108233742609,0.185559441763845,0.00177020367127459,,,0,0,,,2.99668124699082,0.00175450564747461,0.00179617790894158,,0,113.536111033773,119.166506713482,3.23964370587227,0.00538210474759121,0.00538257265598443,1.9747687360873E-5,0.00536282496862356,1.63919750976562,7.9999970703125,,574.464,7.42640803497799,77.3542198724209,2.83238454843229,998.9870568,0.99973338842392,117.841541290283,9.89999989542412E-6,2,1,7,115.956474254829,116.506178086664,,,,,,,,,,,,,,,,
,3945736289.65676,1810,18432,0,122.590529942908,0.18487468912142,0.00198139314569291,,,0,0,,,3.12592329172524,0.00174803115947854,0.00179480723681776,,0,118.873394792573,124.741675144845,3.37984299868306,0.0056098645759228,0.00561042974572565,2.36152184379544E-5,0.00558681452728769,1.67370422363281,7.9999970703125,,596.992,7.47414078046238,79.8743317172395,3.0609155602481,998.9870568,0.99973338842392,123.31904220581,9.89999989542412E-6,2,1,7,121.391040217364,121.963849745829,,,,,,,,,,,,,,,,
,3945736959.74785,1810,18432,0,128.281212430232,0.184030352870193,0.00221744424452937,,,0,0,,,3.26802914986352,0.00174004777309268,0.00179262574151813,,0,124.421644463389,130.531928492328,3.53830611248024,0.00585765942134018,0.00585835317807696,2.83405556516895E-5,0.00583001262242527,1.71046142578125,7.9999970703125,,617.472,7.50249825089724,82.3021851322865,3.13314778479664,998.9870568,0.99973338842392,128.999664306641,9.89999989542412E-6,2,1,7,127.026218470266,127.62127534072,,,,,,,,,,,,,,,,
,3945737650.3037,1810,18432,0,134.151958427982,0.183426887449653,0.00247874460621376,,,0,0,,,3.40981019852711,0.00173434187379524,0.00179337628054112,,0,130.148853555694,136.505400868988,3.69690924662018,0.0061150936266182,0.00611507273118572,3.38705268673631E-5,0.00608120220431836,1.74771862792969,7.9999970703125,,637.952,7.55303732173567,84.4629746716782,3.31984086760883,998.9870568,0.99973338842392,134.856002807617,9.89999989542412E-6,2,1,7,132.844216846501,133.461331181141,,,,,,,,,,,,,,,,
,3945738362.98686,1810,18432,0,140.212821643609,0.182855396534817,0.00276899504433999,,,0,0,,,3.5571854333837,0.00172893830053575,0.00179528832418383,,0,136.07230596056,142.671947813032,3.86702477727721,0.00638605592649945,0.00638617347551054,4.05169803228627E-5,0.00634565649518768,1.78622619628906,7.9999970703125,,656.384,7.58166248355113,86.575207142769,3.42343724524563,998.9870568,0.99973338842392,140.888275146484,9.89999989542412E-6,2,1,7,138.848624730857,139.486473644913,,,,,,,,,,,,,,,,
,3945739094.93356,1810,18432,0,146.438149773071,0.182405155160921,0.0030853444688876,,,0,0,,,3.70608062241888,0.00172468116855844,0.00179886690743395,,0,142.164524099957,149.006031840219,4.02651684278965,0.0066663903267384,0.00666674578795153,4.79994325836991E-5,0.00661874635536784,1.82523388671875,7.9999970703125,,674.816,7.62708926433698,88.4762163667507,3.56983901016568,998.9870568,0.99973338842392,147.081443786621,9.89999989542412E-6,2,1,7,145.020776910387,145.680204740623,,,,,,,,,,,,,,,,
,3945739846.24015,1810,18432,0,152.816900452598,0.182189074604636,0.00343298009340717,,,0,0,,,3.86025027119506,0.00172263807900875,0.0018056052085515,,0,148.419910206393,155.497040620331,4.19776432060183,0.00697026039368877,0.00697008799598212,5.68657695255868E-5,0.00691322222645654,1.86649194335938,7.9999970703125,,691.2,7.66931020889271,90.1254455972508,3.71807188657616,998.9870568,0.99973338842392,153.427207946778,9.89999989542412E-6,2,1,7,151.341119922037,152.019916507271,,,,,,,,,,,,,,,,
,3945740615.56238,1810,18432,0,159.337388124366,0.181854723702061,0.00380932324838755,,,0,0,,,4.02430274220737,0.00171947671712261,0.00181188358350434,,0,154.819737495278,162.136738423092,4.37013380445521,0.00729116731296722,0.00729156807365705,6.69945289319359E-5,0.00722457354472511,1.90925036621094,7.9999970703125,,706.56,7.6984240952687,91.7798228905365,3.80014630306936,998.9870568,0.99973338842392,159.918792724609,9.89999989542412E-6,2,1,7,157.801340706655,158.499504461872,,,,,,,,,,,,,,,,
,3945741400.93599,1810,18432,0,165.983667175814,0.181285870561288,0.00421868483580741,,,0,0,,,4.201352113223,0.00171409808460151,0.0018170125314839,,0,161.348102321336,168.9107630143,4.5625283031753,0.00763360042017276,0.00763390943890258,7.90535680609252E-5,0.00755485587084165,1.95375903320312,7.9999970703125,,719.872,7.71096288926995,93.3569529950305,3.86240141792271,998.9870568,0.99973338842392,166.539161682129,9.89999989542412E-6,2,1,7,164.387451360212,165.105035247103,,,,,,,,,,,,,,,,
,3945742200.08714,1810,18432,0,172.749249693347,0.181282680629153,0.00466288896884475,,,0,0,,,4.36515703318829,0.00171406792308618,0.00182858655668119,,0,167.995319830153,175.800229231554,4.74686332067739,0.00798275117930646,0.00798206746869044,9.27340871746394E-5,0.0078893333815158,1.99801782226562,7.9999970703125,,733.184,7.76256220755448,94.4512881695774,4.06592482278914,998.9870568,0.99973338842392,173.270263671875,9.89999989542412E-6,2,1,7,171.088589968121,171.825573584356,,,,,,,,,,,,,,,,
,3945743012.61987,1810,18432,0,179.613260822164,0.18101535168626,0.00513827404887156,,,0,0,,,4.54061998194692,0.00171154026868293,0.00183854877768618,,0,174.751354551885,182.792503956328,4.93749126032961,0.00834832002973357,0.00834815131774595,0.000108394620519619,0.00823975669722633,2.04352661132813,7.9999970703125,,744.448,7.77739695839877,95.7194295189053,4.12981224527783,998.9870568,0.99973338842392,180.110374450683,9.89999989542412E-6,2,1,7,177.89229700105,178.642167967518,,,,,,,,,,,,,,,,
,3945743837.5319,1810,18432,0,186.575393536679,0.180776432599821,0.00564924756700374,,,0,0,,,4.71817834485156,0.00170928123576894,0.00185000875493013,,0,181.61322096293,189.896449717767,5.13647941071363,0.00872934047138354,0.00872867124529711,0.000126446448060429,0.00860222479723668,2.0897861328125,7.9999970703125,,754.688,7.81604310351312,96.5562740641471,4.28768387121396,998.9870568,0.99973338842392,187.046966552734,9.89999989542412E-6,2,1,7,184.800611262757,185.556342468486,,,,,,,,,,,,,,,,
,3945744673.70187,1810,18432,0,193.641785823507,0.180842178041752,0.0061968714339797,,,0,0,,,4.88847009214066,0.00170990287349358,0.00186556699699582,,0,188.5778260839,197.093715871047,5.32924483096346,0.00912018630097533,0.00911976846969876,0.00014673471922599,0.00897303375047277,2.136294921875,7.9999970703125,,763.904,7.85987540277702,97.1903447388111,4.44889893026359,998.9870568,0.99973338842392,194.068145751953,9.89999989542412E-6,2,1,7,191.806290142716,192.573383203313,,,,,,,,,,,,,,,,
,3945745518.94118,1810,18432,0,200.774440316209,0.180624156892254,0.00677370746549589,,,0,0,,,5.0712576929054,0.00170784143520498,0.00187928129295668,,0,195.622101079754,204.3595520038,5.52434991617082,0.00953048037590746,0.00953031971403976,0.000169452147785002,0.00936086756625476,2.18405419921875,7.9999970703125,,771.072,7.86331745620467,98.059375612716,4.44213651043903,998.9870568,0.99973338842392,201.162811279297,9.89999989542412E-6,2,1,7,198.882698156402,199.660941386656,,,,,,,,,,,,,,,,
,3945746371.80548,1810,18432,0,207.974702246084,0.180439471061911,0.00738670043635289,,,0,0,,,5.25709697772701,0.0017060951897471,0.00189477890998176,,0,202.731268782628,211.702879768395,5.73096770589501,0.00996064340437768,0.00996103648112598,0.000195445588442914,0.00976559089268307,2.23306420898437,7.9999970703125,,777.216,7.88662587208853,98.5486078083957,4.57393866541166,998.9870568,0.99973338842392,208.317695617676,9.89999989542412E-6,2,1,7,206.021440040638,206.809556464523,,,,,,,,,,,,,,,,
,3945747231.78367,1810,18432,0,215.246799404458,0.180198191596896,0.00803558216188061,,,0,0,,,5.44331442210957,0.00170381383893054,0.00191124709996343,,0,209.909504342763,219.121173636232,5.94386470857896,0.0104027532867323,0.010403518903446,0.000224897809718069,0.010178621093728,2.28232373046875,7.9999970703125,,783.36,7.92309363274997,98.8704710950272,4.69523003173334,998.9870568,0.99973338842392,215.52864074707,9.89999989542412E-6,2,1,7,213.229736939913,214.026348877262,,,,,,,,,,,,,,,,
,3945748097.13039,1810,18432,0,222.545591320705,0.180391792281988,0.00871005337055697,,,0,0,,,5.61652289999619,0.00170564437631587,0.00193238173804002,,0,217.144022433278,226.553479578752,6.12523951401744,0.0108529416108958,0.0108532662832362,0.000255805656944668,0.0105974606262915,2.33133325195312,7.9999970703125,,787.456,7.9479623252535,99.0764635984713,4.74702430809557,998.9870568,0.99973338842392,222.775917053223,9.89999989542412E-6,2,1,7,220.470913238571,221.273045446622,,,,,,,,,,,,,,,,
,3945748966.53187,1810,18432,0,229.863559423072,0.180867960490357,0.00942141953438593,,,0,0,,,5.79211486705891,0.00171014665225931,0.00195801565632371,,0,224.397914136467,234.009660410848,6.3230706215171,0.0113415362827192,0.0113410515929267,0.000291123661903942,0.0110499279310227,2.38334350585937,7.9999970703125,,789.504,7.98211734198015,98.909094689423,4.82328832132185,998.9870568,0.99973338842392,230.052947998047,9.89999989542412E-6,2,1,7,227.739677582094,228.542783474243,,,,,,,,,,,,,,,,
,3945749838.47995,1810,18432,0,237.218677119509,0.180048233526428,0.010147496424496,,,0,0,,,6.01086642992989,0.00170239595213902,0.00197211542312112,,0,231.690172928792,241.538737321121,6.55006550957688,0.0118547707056053,0.0118541223927857,0.000331198742982806,0.0115229236498029,2.43685375976562,7.9999970703125,,790.528,7.94644166673686,99.4820113396269,4.81639336622736,998.9870568,0.99973338842392,237.34211730957,9.89999989542412E-6,2,1,7,235.030525782763,235.832126443935,,,,,,,,,,,,,,,,
,3945750711.59109,1810,18432,0,244.588349130932,0.179630942462785,0.0109059479981019,,,0,0,,,6.20864883543156,0.00169845037264793,0.00199175195876019,,0,238.981350989719,249.061405677136,6.76804359020903,0.0123667354904543,0.012366088479225,0.000374939859554863,0.0119911486196701,2.4891142578125,7.9999970703125,,793.6,7.9954294644119,99.2567070389849,4.95358967012289,998.9870568,0.99973338842392,244.650276184082,9.89999989542412E-6,2,1,7,242.337193244482,243.141465779024,,,,,,,,,,,,,,,,
,3945751587.6861,1810,18432,0,251.961362787377,0.179769578512682,0.0116939296670422,,,0,0,,,6.38569072354622,0.00169976120722565,0.00201799601272884,,0,246.307046413477,256.578728979624,6.96199885084252,0.0128864610971432,0.0128862984186358,0.000421566125264715,0.0124647322933711,2.54112426757812,7.9999970703125,,793.6,8.02196283336806,98.9284064866208,5.06349957153723,998.9870568,0.99973338842392,251.971244812011,9.89999989542412E-6,2,1,7,249.656521275564,250.456161004035,,,,,,,,,,,,,,,,
,3945752463.91792,1810,18432,0,259.343177390042,0.179430672591317,0.0124989490821258,,,0,0,,,6.58421601763681,0.00169655677662732,0.00204092847720901,,0,253.626620906509,264.11464486912,7.17434608855061,0.0134386602264981,0.0134379139704907,0.000473562459667559,0.0129643515108231,2.595134765625,7.9999970703125,,793.6,8.02248485599723,98.9219692208882,5.0284262820321,998.9870568,0.99973338842392,259.294578552246,9.89999989542412E-6,2,1,7,256.981261849518,257.776521610071,,,,,,,,,,,,,,,,
,3945753339.57267,1810,18432,0,266.720706919402,0.179040299339922,0.0133258842970556,,,0,0,,,6.78253892731422,0.00169286571101683,0.00206505908074499,,0,260.951299947152,271.654396083584,7.39250065507781,0.0140054007884572,0.0140063436023566,0.000530874930241145,0.0134754686721155,2.64964575195313,7.9999970703125,,792.576,8.03723806193547,98.612980465722,5.10122374920264,998.9870568,0.99973338842392,266.61636352539,9.89999989542412E-6,2,1,7,264.303724148079,265.093744274095,,,,,,,,,,,,,,,,
,3945754214.69816,1810,18432,0,274.102256368198,0.178450026872396,0.0141708778503612,,,0,0,,,6.98110520903903,0.0016872845540141,0.00208903830800244,,0,268.272288051267,279.194335678554,7.61620724442042,0.0145833845896828,0.0145837962138779,0.000593860268985292,0.0139899359448926,2.70390625,7.9999970703125,,791.552,8.06317207077873,98.1688091301706,5.13789922385958,998.9870568,0.99973338842392,273.922882080078,9.89999989542412E-6,2,1,7,271.623411869609,272.40988287421,,,,,,,,,,,,,,,,
,3945755087.89803,1810,18432,0,281.476846579694,0.178520179792254,0.0150483206815345,,,0,0,,,7.14814562611546,0.00168794786541937,0.00212147412770083,,0,275.592446044816,286.709844771114,7.81772315581946,0.015164815663574,0.0151646060068418,0.000661087976263102,0.0145035180305787,2.75741650390625,7.9999970703125,,790.528,8.10803491337541,97.4993334939772,5.22726791509509,998.9870568,0.99973338842392,281.222854614258,9.89999989542412E-6,2,1,7,278.948956850742,279.728448837459,,,,,,,,,,,,,,,,
,3945755960.21379,1810,18432,0,288.843664589716,0.178510220743917,0.0159316402163447,,,0,0,,,7.32466832573016,0.00168785370041012,0.00215348099079532,,0,282.920955823714,294.220916418528,8.00982868909119,0.0157723195722192,0.0157735340033405,0.000731655563157304,0.0150418784401832,2.81242749023438,7.9999970703125,,788.48,8.13267029803901,96.9521659067038,5.2440171348985,998.9870568,0.99973338842392,288.508514404297,9.89999989542412E-6,2,1,7,286.262552095994,287.035045949472,,,,,,,,,,,,,,,,
,3945756830.1199,1810,18432,0,296.187670801686,0.178716603291899,0.0168360346341003,,,0,0,,,7.49924596668541,0.00168980509314192,0.00218957267334181,,0,290.227647865134,301.7185864859,8.21007390999841,0.0164189445461047,0.0164201440393232,0.000808836935204609,0.0156113071041186,2.8696884765625,7.9999970703125,,786.432,8.1873803271943,96.054167337002,5.49089483778,998.9870568,0.99973338842392,295.773452758789,9.89999989542412E-6,2,1,7,293.554859929389,294.313591047679,,,,,,,,,,,,,,,,
